Repository: middleprofessor/harrell-plot

# harrell-plot
A shiny app plotting tool for researchers, instructors, and students combining data, distribution summary, model effects, and uncertainty in a single plot

[A slightly longer working paper on why Harrell plot? is here](https://www.middleprofessor.com/files/quasipubs/harrell_plot_intro.html).

File: manuscript/data/spider.txt
ID	sample	Breaking_force	Breaking_strain	Youngs_modulus_mN	Breaking_stress	Youngs_modulus_MPa	diameter	web_code	thread_code	web	thread
OR-1	q-1	0.513	0.146	14.151	180.133523775404	4968.94638390982	1.9047	O	R	Orb	Radius
OR-2	r-1	0.467	0.448	4.974	163.981200006069	1746.5577919276	1.9047	O	R	Orb	Radius
OR-3	s-1	1.171	0.473	4.633	411.181981171535	1626.81991355057	1.9047	O	R	Orb	Radius
OR-4	t-1	0.653	0.284	3.7	229.2927700299	1299.20865101168	1.9047	O	R	Orb	Radius
OR-5	u-1	0.72	0.303	8.976	252.818980737409	3151.80995985969	1.9047	O	R	Orb	Radius
OR-6	v-1	NA	NA	NA	NA	NA	1.9047	O	R	Orb	Radius
OR-7	w-1	1.683	0.327	3.284	590.964367473692	1153.13546214118	1.9047	O	R	Orb	Radius
OR-8	z-1	0.957	0.173	4.753	336.038561896805	1668.95641034014	1.9047	O	R	Orb	Radius
OR-9a	か-1	NA	NA	NA	NA	NA	1.9047	O	R	Orb	Radius
OR-9b	か-2	0.74	0.264	6.969	259.841730202337	2447.07705105417	1.9047	O	R	Orb	Radius
OR-10	き-1	0.743	0.176	22.394	260.895142622076	7863.3725758799	1.9047	O	R	Orb	Radius
OR-11a	さ-1	0.587	0.014	20.824	206.117696795637	7312.08674288305	1.9047	O	R	Orb	Radius
OR-11b	さ-3	NA	NA	NA	NA	NA	1.9047	O	R	Orb	Radius
OR-12a	し-1	0.733	0.277	14.707	257.383767889612	5164.17881903482	1.9047	O	R	Orb	Radius
OR-12b	し-2	NA	NA	NA	NA	NA	1.9047	O	R	Orb	Radius
OR-13a	す-1	0.875	0.213	18.849	307.245289090601	6618.59023322141	1.9047	O	R	Orb	Radius
OR-13b	す-2	1.31	0.321	8.974	459.990089952785	3151.1076849132	1.9047	O	R	Orb	Radius
OR-14a	せ-1	0.767	0.192	1.507	269.322441979989	529.164172182326	1.9047	O	R	Orb	Radius
OR-14b	せ-2	0.303	0.111	14.62	106.394654393659	5133.62985886238	1.9047	O	R	Orb	Radius
OR-15a	そ-1	NA	NA	NA	NA	NA	1.9047	O	R	Orb	Radius
OR-15b	そ-2	NA	NA	NA	NA	NA	1.9047	O	R	Orb	Radius
OF-1	OF-1	6.84	0.357	73.661	479.238889275145	5160.99646533574	4.264	O	F	Orb	Frame
OF-2	OF-2	9.222	0.301	56.811	426.547900239469	2627.69602694692	5.248	O	F	Orb	Frame
OF-3	OF-3	10.243	0.484	55.561	612.917943303296	3324.64452288143	4.614	O	F	Orb	Frame
OF-4	OF-4	11.15	0.176	112.32	197.906608781963	1993.62065456414	8.47173684210526	O	F	Orb	Frame
OF-5	OF-5	1.527	0.255	12.328	27.1034431937272	218.815486373457	8.47173684210526	O	F	Orb	Frame
OF-6	OF-6	1.706	0.173	16.956	30.2805986172224	300.960041121701	8.47173684210526	O	F	Orb	Frame
OF-7	OF-7	16.863	0.566	197.58	299.309340259215	3506.94060655967	8.47173684210526	O	F	Orb	Frame
OF-8	OF-8	5.053	0.112	95.471	323.455987667822	6111.35297815845	4.461	O	F	Orb	Frame
OF-9	OF-9	17.21	0.193	298.86	276.777766430765	4806.38020194645	8.9	O	F	Orb	Frame
OF-10	OF-10	4.24	0.254	147.37	162.291256218468	5640.76944078198	5.769	O	F	Orb	Frame
OF-11	OF-11	7.133	0.533	92.869	484.87232388429	6312.85684099399	4.329	O	F	Orb	Frame
OF-12	OF-12	14.26	0.23	147.33	818.856978445887	8460.18223242865	4.71	O	F	Orb	Frame
OF-13	OF-13	11.243	0.197	159.05	442.839240666843	6264.66078698402	5.687	O	F	Orb	Frame
OF-14	OF-14	6.107	0.343	52.897	354.891374839853	3073.96251103712	4.682	O	F	Orb	Frame
OF-15	OF-15	5.023	0.149	181.63	205.35905496803	7425.71474295109	5.582	O	F	Orb	Frame
RR-1a	RR-1a	1.533	0.858	1.535	201.991065237453	202.254589132087	3.109354	R	R	Resting	Radius
RR-1b	RR-1b	2.423	0.543	3.147	319.259198349868	414.654848207608	3.109354	R	R	Resting	Radius
RR-1c	RR-1c	4.233	0.394	5.132	557.748322994218	676.202313632489	3.109354	R	R	Resting	Radius
RR-1d	RR-1d	0.757	1.104	0.352	99.7437941192117	46.3802054556969	3.109354	R	R	Resting	Radius
RR-1e	RR-1e	3.61	0.945	9.26	475.660629815527	1220.11563215839	3.109354	R	R	Resting	Radius
RR-1f	RR-1f	0.997	0.279	2.561	131.366661475369	337.442347079658	3.109354	R	R	Resting	Radius
RR-1g	RR-1g	2.197	0.657	1.986	289.480998256153	261.679227372199	3.109354	R	R	Resting	Radius
RR-1h	RR-1h	1.63	0.454	1.01	214.771974127233	133.079566790494	3.109354	R	R	Resting	Radius
RR-1i	RR-1i	4.203	0.288	76.298	553.795464574699	10053.1730564169	3.109354	R	R	Resting	Radius
RR-1j	RR-1j	6.236	0.738	8.035	821.667503470811	1058.70724669467	3.109354	R	R	Resting	Radius
RR-2	RR-2	2.35	0.504	3.722	309.640576195703	490.417967915067	3.109354	R	R	Resting	Radius
RR-3	RR-3	3.747	0.484	2.172	493.712016598	286.18694957322	3.109354	R	R	Resting	Radius
RR-4a	RR-4a	0.957	0.535	2.25	126.096183582676	296.464381463971	3.109354	R	R	Resting	Radius
RR-4b	RR-4b	0.759	0.23	2.187	100.007318013846	288.16337878298	3.109354	R	R	Resting	Radius
RR-4c	RR-4c	0.547	0.363	3.696	72.0737851825744	486.992157284817	3.109354	R	R	Resting	Radius
RR-4d	RR-4d	0.347	0.045	8.116	45.7213957191103	1069.37996442737	3.109354	R	R	Resting	Radius
RR-4e	RR-4e	0.853	0.346	8.516	112.392941061675	1122.0847433543	3.109354	R	R	Resting	Radius
RR-4f	RR-4f	0.726	0.228	14.892	95.6591737523748	1962.19891944954	3.109354	R	R	Resting	Radius
RR-4g	RR-4g	1.163	0.444	3.344	153.239144730044	440.61195182912	3.109354	R	R	Resting	Radius
RR-5a	RR-5a	0.463	0.328	8.486	77.2590857233384	1416.02721695086	2.763	R	R	Resting	Radius
RR-5b	RR-5b	0.493	0.342	8.468	82.2650739991486	1413.02362398538	2.763	R	R	Resting	Radius
RR-5c	RR-5c	0.947	0.271	1.774	158.022363239744	296.020773376247	2.763	R	R	Resting	Radius
RR-5d	RR-5d	1.11	0.509	1.584	185.22156620498	264.316180962782	2.763	R	R	Resting	Radius
RR-5e	RR-5e	0.817	0.187	4.238	136.329747377899	707.17927709613	2.763	R	R	Resting	Radius
RR-5f	RR-5f	0.677	0.737	3.61	112.968468757452	602.387255855835	2.763	R	R	Resting	Radius
RR-5g	RR-5g	0.527	0.254	5.732	87.9385273784003	956.47749323148	2.763	R	R	Resting	Radius
RR-5h	RR-5h	0.796	0.408	3.675	132.825555584832	613.233563786757	2.763	R	R	Resting	Radius
RR-5i	RR-5i	0.853	0.551	3.676	142.336933308872	613.400430062617	2.763	R	R	Resting	Radius
RR-6	RR-6	0.306	0.074	2.264	222.201939033784	1644.00388879898	1.3245	R	R	Resting	Radius
RR-7a	RR-7a	1.367	0.268	2.629	180.118581982777	346.402159497236	3.109354	R	R	Resting	Radius
RR-7b	RR-7b	0.84	0.3	2.506	110.680035746549	330.195439977206	3.109354	R	R	Resting	Radius
RR-8	RR-8	0.81	0.195	21.564	106.72717732703	2841.3146319507	3.109354	R	R	Resting	Radius
RR-9a	RR-9a	1.197	0.276	10.542	157.719050938833	1389.03444861919	3.109354	R	R	Resting	Radius
RR-9b	RR-9b	1.547	0.287	10.175	203.835732499895	1340.67781395374	3.109354	R	R	Resting	Radius
RR-10a	RR-10a	1.727	0.191	25.673	227.552883017013	3382.72447347757	3.109354	R	R	Resting	Radius
RR-10b	RR-10b	1.08	0.164	12.498	142.302903102706	1646.76081757187	3.109354	R	R	Resting	Radius
RR-10c	RR-10c	1.607	0.411	20.031	211.741449338934	2639.32356671325	3.109354	R	R	Resting	Radius
RR-11a	RR-11a	0.378	0.16	78.453	82.8720098067777	17199.8883210876	2.4105	R	R	Resting	Radius
RR-11b	RR-11b	0.79	0.302	73.999	173.198115733742	16223.4017293432	2.4105	R	R	Resting	Radius
RR-11c	RR-11c	0.657	0.094	52.163	144.039445616542	11436.1181152141	2.4105	R	R	Resting	Radius
RR-11d	RR-11d	0.763	0.137	94.474	167.278686461829	20712.3022605437	2.4105	R	R	Resting	Radius
RR-11e	RR-11e	0.737	0.296	43.119	161.578495311098	9453.32854724457	2.4105	R	R	Resting	Radius
RR-12a	RR-12a	0.513	0.343	58.961	84.9248512572684	9760.72934693918	2.774	R	R	Resting	Radius
RR-12b	RR-12b	0.453	0.132	83.241	74.9921201160674	13780.1745487452	2.774	R	R	Resting	Radius
RR-12c	RR-12c	1.657	0.247	87.395	274.308925016167	14467.8506347543	2.774	R	R	Resting	Radius
RR-12d	RR-12d	1.05	0.124	55.579	173.822794971017	9200.85440161349	2.774	R	R	Resting	Radius
RR-12e	RR-12e	0.87	0.152	103.15	144.024601547414	17076.0202869147	2.774	R	R	Resting	Radius
RR-13a	RR-13a	1.803	0.288	29.782	636.571915268763	10514.9111372902	1.8995	R	R	Resting	Radius
RR-13b	RR-13b	0.883	0.198	3.487	311.75429904732	1231.12937800454	1.8995	R	R	Resting	Radius
RR-13c	RR-13c	1.433	0.186	11.32	505.938743527531	3996.66893002906	1.8995	R	R	Resting	Radius
RR-13d	RR-13d	2.493	0.212	94.969	880.185127434846	33530.0045597111	1.8995	R	R	Resting	Radius
RR-14a	RR-14a	1.607	0.18	46.121	140.250950102084	4025.21099543138	3.8205	R	R	Resting	Radius
RR-14b	RR-14b	3.137	0.31	40.268	273.781724001393	3514.39032900481	3.8205	R	R	Resting	Radius
RR-14c	RR-14c	0.913	0.263	6.144	79.6820892614829	536.217695972126	3.8205	R	R	Resting	Radius
RR-14d	RR-14d	0.863	0.294	70.316	75.3183384804597	6136.82999836849	3.8205	R	R	Resting	Radius
RR-14e	RR-14e	0.887	0.183	14.51	77.4129388553509	1266.36047665292	3.8205	R	R	Resting	Radius
RR-15a	RR-15a	0.343	0.127	26.06	70.6010229195288	5364.03107079569	2.48775	R	R	Resting	Radius
RR-15b	RR-15b	0.613	0.254	5.082	126.176172156476	1046.04780897098	2.48775	R	R	Resting	Radius
RR-15c	RR-15c	0.523	0.164	26.204	107.651122410827	5393.67115038872	2.48775	R	R	Resting	Radius
RR-15d	RR-15d	0.653	0.343	5.549	134.409527598986	1142.17223376229	2.48775	R	R	Resting	Radius
RF-1	RF-1	4.337	0.197	57.066	135.433447307387	1782.02561771809	6.387	R	F	Resting	Frame
RF-2	RF-2	1.613	0.278	5.821	164.245920329264	592.73124751187	3.537	R	F	Resting	Frame
RF-3	RF-3	2.247	0.222	161.92	76.0013259292115	5476.69545814772	6.137	R	F	Resting	Frame
RF-4	RF-4	22.33	0.235	304.51	198.366359090914	2705.0846398018	11.975	R	F	Resting	Frame
RF-5	RF-5	8.713	0.049	301.74	247.996654251037	8588.37489426236	6.69	R	F	Resting	Frame
RF-6	RF-6	22.447	0.239	418.73	172.743436752026	3222.38425050902	12.866	R	F	Resting	Frame
RF-7	RF-7	5.33	0.05	159.74	96.872188875402	2903.25768310632	8.372	R	F	Resting	Frame
RF-8	RF-8	6.19	0.339	100.56	531.708930881742	8637.90793044716	3.851	R	F	Resting	Frame
RF-9	RF-9	116.53	0.56	392.64	739.730651961475	2492.47269532441	14.166	R	F	Resting	Frame
RF-10	RF-10	7.157	0.225	78.05	118.945785761052	1297.15223957666	8.755	R	F	Resting	Frame
RF-11	RF-11	3.22	0.312	25.163	240.367543442777	1878.37530920826	4.131	R	F	Resting	Frame
RF-12	RF-12	7.993	0.281	116.37	319.756996332135	4655.33862919687	5.643	R	F	Resting	Frame
CR-1a	CR-1a	NA	NA	NA	NA	NA	7.2364	C	R	Cocoon	Radius
CR-1b	CR-1b	10.296	0.695	46.601	250.468864690124	1133.65380375141	7.2364	C	R	Cocoon	Radius
CR-1c	CR-1c	2.04	0.585	10.879	49.6266981320759	264.651396558262	7.2364	C	R	Cocoon	Radius
CR-1d	CR-1d	8.723	0.384	91.355	212.202788140244	2222.37598424304	7.2364	C	R	Cocoon	Radius
CR-1e	CR-1e	29.12	0.817	111.94	708.396789022574	2723.14342593362	7.2364	C	R	Cocoon	Radius
CR-1f	CR-1f	4.5	0.302	124.81	109.470657644285	3036.22950679627	7.2364	C	R	Cocoon	Radius
CR-1g	CR-1g	4.977	0.432	109.39	121.074547354579	2661.11005326852	7.2364	C	R	Cocoon	Radius
CR-1h	CR-1h	8.27	0.574	112.83	201.182741937386	2744.79428933438	7.2364	C	R	Cocoon	Radius
CR-1i	CR-1i	1.683	0.027	82.23	40.9420259589626	2000.39381735324	7.2364	C	R	Cocoon	Radius
CR-1j	CR-1j	2.373	0.421	34.5	57.727526797753	839.275041939519	7.2364	C	R	Cocoon	Radius
CR-1k	CR-1k	2.017	1.066	27.934	49.0671814374496	679.545189030102	7.2364	C	R	Cocoon	Radius
CR-1l	CR-1l	19.25	1.018	226.98	468.291146589442	5521.69997157774	7.2364	C	R	Cocoon	Radius
CR-1m	CR-1m	1.937	0.23	34.316	47.1210364126623	834.798908382509	7.2364	C	R	Cocoon	Radius
CR-1n	CR-1n	0.713	0.189	88.109	17.3450175334167	2143.41114986229	7.2364	C	R	Cocoon	Radius
CR-1o	CR-1o	2.32	0.276	13.773	56.4382057188314	335.053192829942	7.2364	C	R	Cocoon	Radius
CR-1p	CR-1p	2.947	0.524	12.739	71.6911173506018	309.899268384566	7.2364	C	R	Cocoon	Radius
CR-1q	CR-1q	12.025	0.494	93.006	292.52992403834	2262.53955219209	7.2364	C	R	Cocoon	Radius
CR-1r	CR-1r	9.623	0.711	101.69	234.096919669101	2473.79359463275	7.2364	C	R	Cocoon	Radius
CR-1s	CR-1s	NA	NA	NA	NA	NA	7.2364	C	R	Cocoon	Radius
CR-1t	CR-1t	6.277	0.27	61.697	152.699404007373	1500.89136992877	7.2364	C	R	Cocoon	Radius
CR-1u	CR-1u	5.083	0.274	88.029	123.653189512423	2141.46500483751	7.2364	C	R	Cocoon	Radius
CR-1v	CR-1v	2.76	0.15	54.278	67.1420033551615	1320.41074569256	7.2364	C	R	Cocoon	Radius
CR-1w	CR-1w	8.05	0.533	113.37	195.830843119221	2757.93076825169	7.2364	C	R	Cocoon	Radius
CR-1x	CR-1x	2.53	0.279	34.458	61.5468364088981	838.253315801506	7.2364	C	R	Cocoon	Radius
CR-1y	CR-1y	4.35	0.243	68.463	105.821635722809	1665.48658540015	7.2364	C	R	Cocoon	Radius
CR-2a	CR-2a	8.65	0.583	119.21	61.2400694365393	843.980193934086	13.41391	C	R	Cocoon	Radius
CR-2b	CR-2b	7.97	0.266	221.63	56.4258212033778	1569.09093516996	13.41391	C	R	Cocoon	Radius
CR-2c	CR-2c	26.59	0.722	213.66	188.25126547024	1512.66511396659	13.41391	C	R	Cocoon	Radius
CR-2d	CR-2d	11.187	0.43	197.37	79.2014632123196	1397.33554967512	13.41391	C	R	Cocoon	Radius
CR-2e	CR-2e	5.32	0.34	65.447	37.664412647675	463.350153111351	13.41391	C	R	Cocoon	Radius
CR-2f	CR-2f	7.877	0.58	170.75	55.7674019597248	1208.87189090047	13.41391	C	R	Cocoon	Radius
CR-2g	CR-2g	18.187	0.306	266.4	128.759900906629	1886.05254310914	13.41391	C	R	Cocoon	Radius
CR-2h	CR-2h	16.873	0.365	230.78	119.457074173726	1633.87089301324	13.41391	C	R	Cocoon	Radius
CR-2i	CR-2i	9.69	0.126	209.99	68.6030373225509	1486.68233306114	13.41391	C	R	Cocoon	Radius
CR-2j	CR-2j	17.16	0.423	221.09	121.488970119192	1565.26785569069	13.41391	C	R	Cocoon	Radius
CR-2k	CR-2k	48.777	0.964	468.44	345.33027363076	3316.45065050317	13.41391	C	R	Cocoon	Radius
CR-2l	CR-2l	27.627	0.425	321.66	195.592994025812	2277.28100982164	13.41391	C	R	Cocoon	Radius
CR-2m	CR-2m	3.55	0.035	18.479	25.1332076878282	130.827195736163	13.41391	C	R	Cocoon	Radius
CR-2n	CR-2n	18.197	0.558	221.3	128.830698674764	1566.75460882152	13.41391	C	R	Cocoon	Radius
CR-2o	CR-2o	33.383	0.501	372.77	236.344189364161	2639.12840275824	13.41391	C	R	Cocoon	Radius
CR-2p	CR-2p	19.467	0.453	279.84	137.822015227874	1981.20474348221	13.41391	C	R	Cocoon	Radius
CR-3a	CR-3a	20.727	0.639	74.231	248.808868905475	891.075946722743	10.3015	C	R	Cocoon	Radius
CR-3b	CR-3b	16.777	0.628	118.24	201.392695210457	1419.36414625287	10.3015	C	R	Cocoon	Radius
CR-3c	CR-3c	55.977	0.48	629.5	671.953203778731	7556.57755468695	10.3015	C	R	Cocoon	Radius
CR-4a	CR-4a	28.813	0.604	200.97	268.325946142396	1871.5671882913	11.69575	C	R	Cocoon	Radius
CR-4b	CR-4b	29.47	0.534	186.74	274.444370000222	1739.04790138587	11.69575	C	R	Cocoon	Radius
CR-4c	CR-4c	10.183	0.276	137.67	94.8309134615631	1282.07520929524	11.69575	C	R	Cocoon	Radius
CR-5a	CR-5a	57.203	0.632	379.71	47.0608401093807	312.386965682446	39.35	C	R	Cocoon	Radius
CR-5b	CR-5b	38.907	0.674	160	32.0087426557291	131.631809826424	39.35	C	R	Cocoon	Radius
CR-5c	CR-5c	40.503	0.715	143.99	33.3217699587477	118.460401855667	39.35	C	R	Cocoon	Radius
CR-5d	CR-5d	213.033	0.642	1057.8	175.261995892203	870.250802714943	39.35	C	R	Cocoon	Radius
CR-5e	CR-5e	136.537	0.605	744.47	112.32882761419	612.474584134235	39.35	C	R	Cocoon	Radius
CR-6a	CR-6a	22.56	0.548	190.19	204.671289964606	1725.46243964399	11.84967	C	R	Cocoon	Radius
CR-6b	CR-6b	27.277	0.66	242.74	247.465371292755	2202.21227508902	11.84967	C	R	Cocoon	Radius
CR-6c	CR-6c	44.68	0.567	376.76	405.350763990185	3418.08312088053	11.84967	C	R	Cocoon	Radius
CR-7a	CR-7a	12.753	0.785	1.986	270.954357993066	42.1951975985439	7.74325	C	R	Cocoon	Radius
CR-7b	CR-7b	37.853	0.826	3.277	804.237066816557	69.6242006699035	7.74325	C	R	Cocoon	Radius
CR-7c	CR-7c	27.863	1.042	5.71	591.986299440195	121.316504676579	7.74325	C	R	Cocoon	Radius
CR-7d	CR-7d	26.08	0.724	25.66	554.104105422973	545.18064973748	7.74325	C	R	Cocoon	Radius
CR-8a	CR-8a	28.43	0.764	45.594	239.097244723112	383.447055079338	12.3074	C	R	Cocoon	Radius
CR-8b	CR-8b	54.267	0.9	226.54	456.387273281362	1905.20892787808	12.3074	C	R	Cocoon	Radius
CR-8c	CR-8c	24.99	0.711	26.201	210.166730412612	220.351280653896	12.3074	C	R	Cocoon	Radius
CR-8d	CR-8d	20.777	0.911	104.98	174.73526041548	882.885288464028	12.3074	C	R	Cocoon	Radius
CR-8e	CR-8e	34.567	0.823	161.27	290.709618654373	1356.28605896927	12.3074	C	R	Cocoon	Radius
CR-9a	CR-9a	36.693	0.824	27.462	281.630412035125	210.779559461167	12.883	C	R	Cocoon	Radius
CR-9b	CR-9b	13.16	0.7	33.071	101.007173640265	253.830413332615	12.883	C	R	Cocoon	Radius
CF-1a	CF-1a	14.57	0.357	131.31	123.258201397207	1110.84656317552	12.2712	C	F	Cocoon	Frame
CF-1b	CF-1b	2.343	0.305	49.943	19.8211369851514	422.504073601971	12.2712	C	F	Cocoon	Frame
CF-1c	CF-1c	1.657	0.137	64.461	14.0177652515561	545.3223692701	12.2712	C	F	Cocoon	Frame
CF-1d	CF-1d	8.713	0.283	108.6	73.7095887971081	918.726195726608	12.2712	C	F	Cocoon	Frame
CF-1e	CF-1e	7.033	0.589	58.848	59.4972498576909	497.83792970644	12.2712	C	F	Cocoon	Frame
CF-1f	CF-1f	9.23	0.657	6.433	78.0832669112025	54.4214145221848	12.2712	C	F	Cocoon	Frame
CF-1g	CF-1g	27.413	0.35	268.48	231.906456753716	2271.26711812781	12.2712	C	F	Cocoon	Frame
CF-1h	CF-1h	29.62	0.358	312.32	250.577071062819	2642.14148664212	12.2712	C	F	Cocoon	Frame
CF-1i	CF-1i	15.87	0.266	218.5	134.255844624137	1848.45003468015	12.2712	C	F	Cocoon	Frame
CF-1j	CF-1j	13.857	0.482	125.64	117.226417073514	1062.87991925498	12.2712	C	F	Cocoon	Frame
CF-1k	CF-1k	18.3	0.236	229.3	154.812977732937	1939.81507071926	12.2712	C	F	Cocoon	Frame
CF-1l	CF-1l	18.9	0.162	160.13	159.888813068443	1354.65585379099	12.2712	C	F	Cocoon	Frame
CF-2a	CF-2a	58.593	1.045	631.33	139.31862191556	1501.13538432834	23.1464	C	F	Cocoon	Frame
CF-2b	CF-2b	37.41	0.253	487.03	88.9510631963051	1158.02823599295	23.1464	C	F	Cocoon	Frame
CF-2c	CF-2c	23.577	0.385	387.87	56.0598561074388	922.252041752228	23.1464	C	F	Cocoon	Frame
CF-2d	CF-2d	26.943	0.326	328.35	64.0633118336821	780.729259569815	23.1464	C	F	Cocoon	Frame
CF-2e	CF-2e	23.427	0.14	357.47	55.7031958700839	849.968900314974	23.1464	C	F	Cocoon	Frame
CF-2f	CF-2f	41.367	0.455	462.34	98.3597602577265	1099.32196092434	23.1464	C	F	Cocoon	Frame
CF-3a	CF-3a	59.977	0.315	714.93	195.730531133685	2333.12150696776	19.75733	C	F	Cocoon	Frame
CF-3b	CF-3b	87.763	0.341	1092.1	286.408099836364	3563.98807961548	19.75733	C	F	Cocoon	Frame
CF-4a	CF-4a	87.187	0.479	982.29	206.671349189102	2328.45721948184	23.182	C	F	Cocoon	Frame
CF-4b	CF-4b	81.217	0.374	750.34	192.519836295449	1778.63420177952	23.182	C	F	Cocoon	Frame
CF-5a	CF-5a	143.4	0.47	1541.3	287.36273401367	3088.64840959044	25.213	C	F	Cocoon	Frame
CF-5b	CF-5b	62.46	0.674	347.86	125.165107158255	697.085081269144	25.213	C	F	Cocoon	Frame
CF-6a	CF-6a	34.477	0.413	329.32	450.569238576656	4303.78111924078	9.873	C	F	Cocoon	Frame
CF-6b	CF-6b	25.41	0.577	220.36	332.075422810362	2879.8166143444	9.873	C	F	Cocoon	Frame
CF-7a	CF-7a	44.28	0.732	8.605	293.256508210618	56.988984940207	13.869	C	F	Cocoon	Frame
CF-7b	CF-7b	22.473	0.511	32.295	148.833638415023	213.882541388028	13.869	C	F	Cocoon	Frame
CF-8a	CF-8a	30.963	0.477	85.861	289.175875524747	801.89031581017	11.679	C	F	Cocoon	Frame
CF-8b	CF-8b	20.307	0.542	78.415	189.655217655945	732.349135396216	11.679	C	F	Cocoon	Frame
CF-9	CF-9	24.51	0.319	175.84	278.092806664525	1995.09747547491	10.596	C	F	Cocoon	Frame
